Repository: JTech-CO/EV-Battery-Sim

# EV Battery Sim

[한국어](README-KR.md) · [Research corpus](https://github.com/JTech-CO/EV-Battery-Research/)

**EV Battery Sim** is a dependency-free, static browser simulator built from the public research/data package in `JTech-CO/EV-Battery-Research`. It couples a source-based OCP/stoichiometry layer with an explicit reduced-order electrical model, lumped thermal balance, pack topology, vehicle longitudinal dynamics, and the official EPA US06 speed schedule.

It is intentionally **not** presented as a DFN/P2D solver, OEM digital twin, safety certification tool, or validated lifetime predictor. The UI distinguishes source-derived quantities from engineering priors.

## What is implemented

- About:Energy NMC111/graphite 12.5 Ah pouch and LFP/graphite 2 Ah 18650 presets.
- Source OCP fits, stoichiometric windows, voltage limits, heat capacity inputs, and selected structural/electrolyte metadata.
- Two-RC Thevenin polarization model with explicit engineering-prior resistance and C-rate limits.
- Lumped cell thermal balance with irreversible/reversible heat diagnostics and convective cooling boundary.
- Configurable `Ns × Np` pack and power-to-cell-current coupling with voltage/current limits.
- EPA US06 1 Hz / 601-point prescribed speed schedule and a configurable longitudinal vehicle load model.
- Constant pack-power and constant cell-C-rate experiments.
- NMC public 1C reference-curve comparison with RMSE and maximum absolute voltage error.
- Exploratory SOH and lithium-plating risk indicators. These are screening priors, not calibrated degradation predictions.
- Korean/English UI, responsive desktop/mobile layout, timeline playback, CSV/JSON export.

## Model chain

```text
source OCP + stoichiometry
          ↓
2-RC terminal-voltage approximation
          ↓
lumped thermal balance
          ↓
Ns × Np pack constraints
          ↓
vehicle longitudinal dynamics / EPA US06
```

For the equations, assumptions, sign conventions, and validity boundaries, see [`docs/MODEL-NOTES.md`](docs/MODEL-NOTES.md).

## Run locally

ES modules and `fetch()` require an HTTP origin. Do not open `index.html` directly with `file://`.

```bash
python -m http.server 8000

# open http://localhost:8000/
```

No build step or package manager is required.

## GitHub Pages

The repository is already laid out as a static Pages root:

```text
index.html
css/
js/
assets/
.nojekyll
```

Push the contents to a repository branch and configure **Settings → Pages** to deploy from the repository root of that branch. All internal application paths are relative, so project Pages paths such as `https://<user>.github.io/<repo>/` work without a custom base URL.

## Scientific interpretation

The browser kernel does not solve electrolyte concentration fields, electrode through-thickness potentials, particle radial diffusion PDEs, spatial cell temperature fields, or mechanistic SEI/plating mass balances. Those require an SPM/SPMe/DFN or higher-fidelity scientific solver and substantially more validated input data. The cell animation is explicitly schematic.

A low voltage RMSE in the included NMC reference test would only validate terminal voltage for that condition; it would not validate inferred internal concentrations, thermal gradients, or degradation mechanisms.

## Repository structure

```text
EV-Battery-Sim/
├── index.html
├── css/
│   ├── base.css
│   ├── layout.css
│   ├── components.css
│   └── responsive.css
├── js/
│   ├── core/          # scientific/reduced-order kernel
│   ├── ui/            # charts, visualization, i18n, app binding
│   ├── utils/
│   └── main.js
├── assets/
│   ├── data/
│   └── icons/
├── docs/
├── tests/
├── .nojekyll
├── LICENSE
└── THIRD_PARTY_NOTICES.md
```

## Testing

```bash
node tests/smoke.mjs
```

The smoke test checks dataset shape, OCV endpoint plausibility, finite US06 outputs, and the NMC reference-comparison path. This is software/numerical QA, not physical validation.

## Licensing and attribution

This is a mixed-license repository. New simulator source code and original UI assets are MIT-licensed. About:Energy-derived parameter subsets and transformations retain **CC BY-SA 4.0** attribution/share-alike requirements. EPA material has its own notices. Read [`THIRD_PARTY_NOTICES.md`](THIRD_PARTY_NOTICES.md) before redistribution.

File: assets/data/nmc-reference-1c.json
{
  "source": "About:Energy NMC BPX validation content snapshot via EV-Battery-Research",
  "license": "CC BY-SA 4.0",
  "condition": "1C discharge, reference temperature field 298.15 K",
  "note": "The original temperature array is constant 298.15 K and is not asserted here as measured cell surface/core temperature.",
  "timeS": [0,100,200,300,400,500,600,700,800,900,1000,1100,1200,1300,1400,1500,1600,1700,1800,1900,2000,2100,2200,2300,2400,2500,2600,2700,2800,2900,3000,3100,3200,3300,3400,3500,3600,3700],
  "voltageV": [4.1936757,4.0487091,4.0107418,3.9762259,3.9426688,3.9094952,3.8763218,3.8433398,3.8113168,3.7802525,3.7505305,3.7221509,3.695497,3.6703771,3.6467912,3.6247394,3.6042217,3.5858132,3.5685555,3.5532149,3.5382581,3.5238765,3.5102619,3.4974143,3.4849502,3.4728697,3.4609809,3.4485169,3.4352858,3.4216712,3.4070979,3.3907987,3.3720067,3.3474621,3.3121793,3.2569541,3.1589672,2.9047014]
}
